Repository: xieji-star/jichang-zhishiku

File: 积昌的知识库/总结好的大纲以及笔记/学校/课程/大二上/机械工程材料/试卷/机械工程材料-期末考试模拟试卷-参考答案与解析.md
---
title: 机械工程材料 期末考试模拟试卷 · 参考答案与解析
aliases:
  - 机械工程材料模拟卷答案
course: 机械工程材料
source: 王志学《机械工程与成型技术》课程课件（绪论～第九章）
paper_type: 参考答案
created: 2026-09-28
tags:
  - 机械工程材料
  - 试卷
  - 参考答案
  - 期末复习
---

# 机械工程材料 期末考试模拟试卷 · 参考答案与解析

> [!summary] 概要
> 本文件为 [[机械工程材料-期末考试模拟试卷]] 的配套答案。选择题、填空题给出答案要点与课件出处；综合分析题给出完整解答过程、计算步骤与评分标准。所有答案均以**附件课件**为准（课件与教材不一致处，以课件为准）。

---

## 一、选择题答案（每题 2 分，共 20 分）

| 题号 | 1 | 2 | 3 | 4 | 5 | 6 | 7 | 8 | 9 | 10 |
|:---:|:---:|:---:|:---:|:---:|:---:|:---:|:---:|:---:|:---:|:---:|
| **答案** | **B** | **B** | **C** | **B** | **C** | **B** | **C** | **A** | **A** | **C** |

### 逐题解析

**1. B**
使用性能决定机械装置的**功能高低**，工艺性能决定机械装置的**制造成本**。力学、物理、化学性能属使用性能；铸造、锻压、焊接、热处理、切削加工性能属工艺性能。
*出处：绪论（工艺性能／使用性能）；第一章 第 2、3 页。*

**2. B**
布氏硬度压头为**钢球**时用符号 **HBS**，适用于硬度值 450 以下；压头为**硬质合金球**时用 **HBW**，适用于硬度值 650 以下。
*出处：第一章 第 21 页；绪论 第 63 页。*

**3. C**
空位、间隙原子、置换原子属**点缺陷**；位错属**线缺陷**；晶界与亚晶界属**面缺陷**。
*出处：第二章 第 14、15、19、21 页。*

**4. B**
纯铁固态冷却有两次晶体结构变化：1394℃ 时 δ-Fe（**bcc**）→ γ-Fe（**fcc**）；912℃ 时 γ-Fe（**fcc**）→ α-Fe（**bcc**）。
*出处：第三章 第 16、17 页；第 74 页相图左上角标注。*

**5. C**
**E 点**为碳在奥氏体（A）中的最大溶解度点，1148℃、**2.11%**，同时也是**钢与铁的分界点**。
A、B、D 选项分别对应 P（碳在 F 中最大溶解度点，727℃/0.0218%）、S（共析点，727℃/0.77%）、C（共晶点，1148℃/4.3%）。
*出处：第三章 第 74、75 页。*

**6. B**
滑移系越多，塑性越**好**（A 错）；塑性 fcc ＞ bcc ＞ hcp（C 错）；滑移沿原子密度**最大**的晶面和晶向发生（D 错）；**滑移方向对塑性的贡献比滑移面更大**。
*出处：第四章 第 7、8 页。*

**7. C**
通过细化晶粒可**同时**提高金属的强度、硬度和塑性、韧性，称为**细晶强化**。固溶强化、弥散强化、加工硬化均会使塑性、韧性下降。
*出处：第四章 第 25、27、30、34 页。*

**8. A**
150～250℃ 为**低温回火**，组织为**回火 M**，具有较高硬度和耐磨性，用于刀具、工具、量具、模具；中温回火（350～500℃）得回火 T，用于弹簧；高温回火（500～700℃）得回火 S，用于轴、齿轮等。
*出处：第五章 第 32 页。*

**9. A**
碳素工具钢牌号为 “T + 数字”，数字表示钢中平均含碳量的**千倍**，故 T8 表示平均含碳量 **0.8%** 的碳素工具钢。
*出处：第七章 第 11 页。*

**10. C**
灰口铸铁石墨呈**片状**，球墨铸铁呈**球状**，可锻铸铁呈**团絮状**，蠕墨铸铁呈**蠕虫状**，白口铸铁中碳以渗碳体形式存在（无游离石墨）。
*出处：第八-九章 第 4 页。*

---

## 二、填空题答案（共 20 空，每空 1 分，共 20 分）

| 题号 | 答案 | 出处 |
|:---:|:---|:---|
| 1 | **刚度** ／ **弹性模量 E** | 绪论 第 51 页；第一章 第 10 页 |
| 2 | **0.2%** ／ **R<sub>p0.2</sub>（σ<sub>0.2</sub>）** | 第一章 第 13、14 页 |
| 3 | **比强度** ／ **比弹性模量** | 绪论 第 70 页；第一章 第 53、54 页 |
| 4 | **过冷** ／ **过冷度** | 第三章 第 9、10 页 |
| 5 | **1148** ／ **4.3** | 第三章 第 74、75 页 |
| 6 | **727** ／ **0.77** | 第三章 第 74、75 页 |
| 7 | **铁素体（F 或 α）** ／ **体心立方（bcc）** | 第三章 第 68 页 |
| 8 | **回复** ／ **去应力退火** | 第四章 第 40、41 页 |
| 9 | **热脆** ／ **冷脆** | 第七章 第 4 页 |
| 10 | **淬透性** ／ **好（优良）** | 第五章 第 30 页 |

> [!warning] 易错提醒
> - 第 2 题：注意区分「屈服强度 R<sub>eL</sub>」与「条件屈服强度 R<sub>p0.2</sub>」，后者专指残余变形量为 **0.2%** 时的应力。
> - 第 7 题：铁素体是碳溶于 **α-Fe** 中的间隙固溶体，晶格为 **bcc**；奥氏体是碳溶于 **γ-Fe** 中的间隙固溶体，晶格为 **fcc**，勿混淆。
> - 第 10 题：**淬透性**指淬火后工件表层获得马氏体的深度；**淬硬性**指淬火后马氏体所能达到的硬度，两者不要混淆。V<sub>临</sub> 越小，淬透性**越好**。

---

## 三、综合分析题答案（共 60 分）

### 1.（10 分）特征点

| 特征点 | 温度 / ℃ | 碳的质量分数 / % | 含义 | 得分点 |
|:---:|:---:|:---:|:---|:---:|
| E | **1148** | **2.11** | 碳在**奥氏体**中的最大溶解度点，**钢与铁的分界点** | 2.5 分 |
| C | **1148** | **4.3** | **共晶点** | 2.5 分 |
| S | **727** | **0.77** | **共析点** | 2.5 分 |
| P | **727** | **0.0218** | 碳在**铁素体**中的最大溶解度点 | 2.5 分 |

> 补充（不作得分要求）：A（0，1538℃）为 Fe 的熔点；D（6.69%，1227℃）为 Fe₃C 的熔点；G（0，912℃）、N（0，1394℃）为同素异构转变点；H（0.09%，1495℃）为碳在 δ-Fe 中的最大溶解度点；J（0.17%，1495℃）为包晶点；Q（0.0057%，600℃）为碳在 F 中 600℃ 的溶解度点。

### 2.（10 分）ECF 线与 PSK 线

**（1）ECF 线——共晶线（5 分）**

- 温度：**1148℃**
- 碳的质量分数范围：**2.11% ～ 6.69%**
- 转变（共晶转变）：在 1148℃ 时，成分为 4.3%（E 与 C 之间的 C 点）的液相同时结晶出成分为 2.11% 的奥氏体与渗碳体：

$$ L_{4.3} \xrightarrow{1148℃} A_{2.11} + Fe_3C $$

**（2）PSK 线——共析线（A1，共析转变）（5 分）**

- 温度：**727℃**
- 碳的质量分数范围：**0.0218% ～ 6.69%**
- 转变（共析转变）：在 727℃ 时，成分为 0.77%（S 点）的奥氏体同时析出成分为 0.0218% 的铁素体与渗碳体，产物即珠光体 P：

$$ A_{0.77} \xrightarrow{727℃} F_{0.0218} + Fe_3C $$

### 3.（14 分）w<sub>C</sub> = 1.0% 碳钢的缓冷过程

该合金属**过共析钢**（0.77% ＜ 1.0% ＜ 2.11%），冷却过程如下：

**① 液相区（液相线以上）**
合金为成分均匀的液相 **L**。

**② L + A 两相区——匀晶转变**
冷却至**液相线**（w<sub>C</sub> = 1.0% 对应 BC 段液相线上的温度，约 1450℃）时，开始从液相中结晶出**奥氏体 A**。随温度降低，A 量不断增多、L 量不断减少；L 的成分沿液相线变化，A 的成分沿固相线（JE 线）变化。该阶段组织为 **L + A**。

**③ 单相奥氏体 A**
冷却至**固相线（JE 线）**时，最后一滴液相全部转变为奥氏体，室温前不再有液相。因 w<sub>C</sub> = 1.0% ＞ 0.53%，合金**不经过包晶转变**。此后为单相 **A**。

**④ A + Fe₃C<sub>Ⅱ</sub> 两相区——二次析出**
冷却至 **Acm 线（ES 线）**（w<sub>C</sub> = 1.0% 对应温度约 800℃）时，碳在奥氏体中的溶解度达到饱和，过剩的碳以**二次渗碳体 Fe₃C<sub>Ⅱ</sub>** 的形式沿奥氏体晶界析出。随温度继续降低，A 的成分沿 ES 线向 S 点变化，Fe₃C<sub>Ⅱ</sub> 量不断增多。组织为 **A + Fe₃C<sub>Ⅱ</sub>**。

**⑤ PSK 线（727℃）——共析转变**
冷却至 727℃ 时，剩余奥氏体的成分恰为 0.77%（S 点），发生共析转变：

$$ A_{0.77} \xrightarrow{727℃} F_{0.0218} + Fe_3C $$

生成**珠光体 P**。先共析的 Fe₃C<sub>Ⅱ</sub> **不参与**共析转变，被保留下来，呈**网状**分布在珠光体边界上。

**⑥ 727℃ 以下**
铁素体中继续析出极少量的**三次渗碳体 Fe₃C<sub>Ⅲ</sub>**（量很少，通常可忽略）。

**评分点（14 分）**：匀晶转变（3 分）、单相 A 区并说明不经过包晶（2 分）、Acm 线析出 Fe₃C<sub>Ⅱ</sub>（3 分）、727℃ 共析转变生成 P（4 分）、指出 Fe₃C<sub>Ⅱ</sub> 不参与共析并以网状保留（2 分）。

### 4.（8 分）室温平衡组织

- **室温平衡组织：P + Fe₃C<sub>Ⅱ</sub>**（珠光体 + **网状二次渗碳体**）（3 分）
- **组织组成物：球光体（P）、二次渗碳体（Fe₃C<sub>Ⅱ</sub>）**（3 分）
- **组成相：铁素体（F）、渗碳体（Fe₃C）**（2 分）

> [!note] 概念辨析
> **组织组成物**是组成合金显微组织的独立部分（如珠光体、二次渗碳体、共晶体等），彼此差别主要在**形态**；**组成相**是成分与结构均匀的部分（如铁素体、渗碳体），彼此差别在**结构和成分**。二者不可混为一谈。

### 5.（10 分）杠杆定律计算

在 **PSK 线（727℃）** 上应用杠杆定律，以**珠光体**（含碳 0.77%）和**渗碳体**（含碳 6.69%）为杠杆两端点，合金成分为支点（w<sub>C</sub> = 1.0%）：

$$ w(P) = \frac{6.69 - 1.0}{6.69 - 0.77} \times 100\% = \frac{5.69}{5.92} \times 100\% \approx 96.1\% $$

$$ w(Fe_3C_{Ⅱ}) = \frac{1.0 - 0.77}{6.69 - 0.77} \times 100\% = \frac{0.23}{5.92} \times 100\% \approx 3.9\% $$

**答：室温下珠光体约占 96.1%，二次渗碳体约占 3.9%。**

**评分点（10 分）**：正确选择 PSK 线及两端点成分（4 分）、P 的计算式与结果（3 分）、Fe₃C<sub>Ⅱ</sub> 的计算式与结果（3 分）。

### 6.（8 分）热处理工艺分析

**（1）淬火加热温度（3 分）**

过共析钢的淬火加热温度为 **Ac1 + 30～50℃**，对本合金即 **727 +（30～50）≈ 760～780℃**。

**（2）淬火后的组织（2 分）**

淬火组织为 **M + 颗粒状 Fe₃C + A′（残余奥氏体）**。淬火前的预备组织应为**球状珠光体 P<sub>球</sub>**（故该钢在淬火前应先进行**球化退火**）。

**（3）为什么不能加热到 Accm 以上（3 分）**

若加热温度高于 Accm，则：

- 奥氏体**晶粒粗大**、**含碳量高**；
- 淬火后**马氏体晶粒粗大**、**残余奥氏体 A′ 量增多**；
- 结果是钢的**硬度、耐磨性下降**，**脆性及变形开裂倾向增加**。

而加热至 Ac1 + 30～50℃ 时，组织为「A + 未溶的颗粒状 Fe₃C」：既可保证基体淬火后得到马氏体，又保留了硬而耐磨的渗碳体颗粒，从而获得高硬度、高耐磨性——这正是过共析钢（刃具、量具、模具用钢）所要求的性能。

*出处：第五章 第 18、19、22、23 页；第三章 第 86～89 页。*

---

## 相关笔记

- [[机械工程材料-期末考试模拟试卷]] —— 本答案配套的试卷原题。
- [[Fe-Fe3C相图-交互动画.html|Fe-Fe₃C 相图交互动画]] —— 综合题第 3 题的冷却路径可在动画中逐段验证。
- [[Pb-Sn共晶相图-交互动画.html|Pb-Sn 共晶相图交互动画]] —— 对照理解共晶转变与共析转变。
- [[共晶相图-图解与交互]] —— 第 2 题「共晶线／共析线」的图解补充。
- [[共晶反应-发生条件与常见误区]] —— 共晶反应式的规范写法与常见错误。
- [[组织组成物-通俗解释]] —— 第 4 题「组织组成物 vs 组成相」的判定方法。
- [[组元与相-通俗解释]] —— 相图中「相」的判定基础。
- [[组织-通俗解释]] —— 「组织」概念与相图区域分析的对应关系。
- [[材料名称与简称速记表-含四把火对比]] —— 选择题第 8～10 题涉及的组织代号、牌号与热处理工艺速查。
- [[固溶体、溶剂与溶质-通俗解释]] —— 铁素体、奥氏体作为间隙固溶体的理解基础。

File: 积昌的知识库/总结好的大纲以及笔记/学校/课程/大二上/机械工程材料/试卷/机械工程材料-期末考试模拟试卷.md
---
title: 机械工程材料 期末考试模拟试卷
aliases:
  - 机械工程材料模拟卷
course: 机械工程材料
source: 王志学《机械工程与成型技术》课程课件（绪论～第九章）
paper_type: 模拟试卷
total_score: 100
duration: 120 分钟
created: 2026-09-28
tags:
  - 机械工程材料
  - 试卷
  - 期末复习
---

# 机械工程材料 期末考试模拟试卷

> [!info] 考试说明
> **命题依据**：本卷全部依据附件课件命制——绪论、第一章 材料的性能及表征、第二章 材料的结构、第三章 材料的平衡凝固与相变、第四章 金属的塑性变形及再结晶、第五章 热处理的方式、第七章 工业用钢、第八-九章 铸铁和有色金属。**凡课件与教材不一致处，一律以课件为准。**
>
> **考试形式**：闭卷笔试，时间 120 分钟，满分 **100 分**。
>
> **题型与分值**：
> | 题号 | 题型 | 题量 | 分值 | 小计 |
> |:---:|:---:|:---:|:---:|:---:|
> | 一 | 选择题 | 10 题 | 每题 2 分 | **20 分** |
> | 二 | 填空题 | 10 题（20 空） | 每空 1 分 | **20 分** |
> | 三 | 综合分析题 | 1 题 | —— | **60 分** |
> | | | | **合计** | **100 分** |
>
> 选择题与填空题**合计 40 分，占总分的 40%**；综合分析题 60 分，占总分的 60%。

| 班级 |  | 姓名 |  | 学号 |  |
|:---|:---|:---|:---|:---|:---|
| **得分** |  | **阅卷人** |  | **复核人** |  |

---

## 一、单项选择题（本大题共 10 小题，每小题 2 分，共 20 分）

> 每题只有一个正确答案，请将答案填入括号内。

**1.** 关于材料的性能，下列说法正确的是（　　）

- A. 使用性能决定机械装置的制造成本，工艺性能决定其功能高低
- B. 使用性能决定机械装置的功能高低，工艺性能决定其制造成本
- C. 铸造、锻压、焊接、切削加工性能均属于材料的使用性能
- D. 力学性能、物理性能、化学性能均属于材料的工艺性能

**2.** 用硬质合金球作压头进行布氏硬度试验时，其硬度符号及适用的硬度范围是（　　）

- A. HBS，450 以下
- B. HBW，650 以下
- C. HBS，650 以下
- D. HBW，450 以下

**3.** 晶体缺陷按几何形状分为点、线、面缺陷三类，下列全部属于**面缺陷**的是（　　）

- A. 空位、间隙原子
- B. 位错、空位
- C. 晶界、亚晶界
- D. 置换原子、位错

**4.** 纯铁在固态冷却过程中发生同素异构转变，其转变温度与晶体结构的变化为（　　）

- A. 1394℃：fcc → bcc；912℃：bcc → fcc
- B. 1394℃：bcc → fcc；912℃：fcc → bcc
- C. 1394℃：fcc → bcc；912℃：fcc → bcc
- D. 1394℃：bcc → fcc；912℃：bcc → fcc

**5.** 在 Fe-Fe₃C 相图中，碳在奥氏体中的最大溶解度点、同时也是钢与铁的分界点，其符号、温度及碳的质量分数是（　　）

- A. P 点，727℃，0.0218%
- B. S 点，727℃，0.77%
- C. E 点，1148℃，2.11%
- D. C 点，1148℃，4.3%

**6.** 关于金属的滑移变形，下列说法正确的是（　　）

- A. 滑移系越多，金属的塑性越差
- B. 滑移方向对塑性的贡献比滑移面更大
- C. 面心立方晶格金属的塑性比密排六方晶格差
- D. 滑移总是沿原子密度最小的晶面和晶向发生

**7.** 能**同时**提高金属材料的强度、硬度、塑性和韧性的强化方法是（　　）

- A. 固溶强化
- B. 弥散强化
- C. 细晶强化
- D. 加工硬化

**8.** 淬火钢在 150～250℃ 回火后的组织及主要用途是（　　）

- A. 回火 M，具有较高硬度和耐磨性，用于刀具、量具、模具
- B. 回火 T，具有较高弹性，用于各类弹簧
- C. 回火 S，综合力学性能优良，用于轴、齿轮等
- D. 回火 M，用于重要的受力和传动零件

**9.** 牌号 “T8” 表示（　　）

- A. 平均含碳量为 0.8% 的碳素工具钢
- B. 平均含碳量为 8% 的碳素工具钢
- C. 平均含碳量为 0.8% 的优质碳素结构钢
- D. 平均含碳量为 0.08% 的碳素结构钢

**10.** 下列铸铁中，石墨呈**球状**分布的是（　　）

- A. 灰口铸铁
- B. 可锻铸铁
- C. 球墨铸铁
- D. 白口铸铁

---

## 二、填空题（本大题共 10 小题，共 20 空，每空 1 分，共 20 分）

**1.** 材料受力时抵抗弹性变形的能力称为＿＿＿＿＿＿，其指标是＿＿＿＿＿＿。

**2.** 对于没有明显屈服现象的金属材料，规定以残余变形量为＿＿＿＿＿＿时的应力值作为条件屈服强度，用符号＿＿＿＿＿＿表示。

**3.** 材料的抗拉强度与相对密度之比称为＿＿＿＿＿＿；弹性模量与相对密度之比称为＿＿＿＿＿＿。

**4.** 液态金属在理论结晶温度以下才开始结晶的现象称为＿＿＿＿＿＿，理论结晶温度与实际结晶温度之差称为＿＿＿＿＿＿。

**5.** 在 Fe-Fe₃C 相图中，共晶点 C 的温度为＿＿＿＿＿＿℃，碳的质量分数为＿＿＿＿＿＿%。

**6.** 在 Fe-Fe₃C 相图中，共析点 S 的温度为＿＿＿＿＿＿℃，碳的质量分数为＿＿＿＿＿＿%。

**7.** 碳溶于 α-Fe 中形成的间隙固溶体称为＿＿＿＿＿＿（用符号 F 或 α 表示），其晶格结构为＿＿＿＿＿＿。

**8.** 冷变形金属加热时，强度、硬度略有下降，而内应力、电阻率显著下降、加工硬化基本保留的阶段称为＿＿＿＿＿＿；工业上利用该现象对冷变形金属进行的低温加热处理称为＿＿＿＿＿＿。

**9.** 钢中的硫与铁形成低熔点共晶体，使钢产生＿＿＿＿＿＿；磷使钢在室温下的塑性和韧性急剧下降，这种现象称为＿＿＿＿＿＿。

**10.** 淬火后工件表层所获得马氏体的厚度（深度）称为＿＿＿＿＿＿；淬火临界冷却速度 V<sub>临</sub> 越小，钢的这一性能越＿＿＿＿＿＿。

---

## 三、综合分析题（本题共 60 分）

> 本题依据 Fe-Fe₃C 相图（铁碳合金相图）命题，请结合相图作答。相图可参见动画 [[Fe-Fe3C相图-交互动画.html|Fe-Fe₃C 相图交互动画]]。

![[总结好的大纲以及笔记/学校/课程/大二上/机械工程材料/试卷/Fe-Fe3C相图.png]]

**背景**：现有一碳钢试样，经化学分析测得其平均碳的质量分数为 **w<sub>C</sub> = 1.0%**，试样的预备热处理为退火。

### 1.（10 分）

根据相图，写出下列特征点的**温度**与**碳的质量分数**（或说明其含义）：

| 特征点 | 温度 / ℃ | 碳的质量分数 / % | 含义 |
|:---:|:---:|:---:|:---|
| E 点 | ＿＿＿＿ | ＿＿＿＿ | ＿＿＿＿＿＿＿＿ |
| C 点 | ＿＿＿＿ | ＿＿＿＿ | ＿＿＿＿＿＿＿＿ |
| S 点 | ＿＿＿＿ | ＿＿＿＿ | ＿＿＿＿＿＿＿＿ |
| P 点 | ＿＿＿＿ | ＿＿＿＿ | ＿＿＿＿＿＿＿＿ |

### 2.（10 分）

写出相图中 **ECF 线**和 **PSK 线**的温度、碳的质量分数范围，以及在这两条线上所发生的转变（用反应式表示）。

### 3.（14 分）

分析该 w<sub>C</sub> = 1.0% 的碳钢**从液态缓冷至室温**的冷却过程。要求写出各温度区间所发生的转变，并说明各阶段存在的相和组织。

### 4.（8 分）

写出该合金在**室温下的平衡组织**，并分别指出其中的**组织组成物**和**组成相**。

### 5.（10 分）

用**杠杆定律**计算该合金在室温下珠光体（P）与二次渗碳体（Fe₃C<sub>Ⅱ</sub>）的相对重量百分数（保留一位小数）。

### 6.（8 分）

该合金常用于制造刀具、量具、模具。请回答：

1. 其**淬火加热温度**应如何确定（写出温度范围）？
2. **淬火后的组织**是什么？
3. 为什么过共析钢的淬火加热温度**不能取到 Acm 以上**？

---

## 相关笔记

- [[Fe-Fe3C相图-交互动画.html|Fe-Fe₃C 相图交互动画]] —— 本卷综合题的核心工具，可交互查看特征点、相区与成分变化。
- [[Pb-Sn共晶相图-交互动画.html|Pb-Sn 共晶相图交互动画]] —— 与铁碳相图对照，帮助理解共晶／共析反应的异同。
- [[共晶相图-图解与交互]] —— 复核共晶线、共晶点与组织组成物标注的图解笔记。
- [[共晶反应-发生条件与常见误区]] —— 共晶转变的判定条件与易错点梳理。
- [[组元与相-通俗解释]] —— 组元、相、相图基本概念的通俗拆解。
- [[组织-通俗解释]] —— 「组织」与「相」的区别，读相图时的基础概念。
- [[组织组成物-通俗解释]] —— 第 4 题「组织组成物 vs 组成相」的考点详解。
- [[固溶体、溶剂与溶质-通俗解释]] —— 理解铁素体、奥氏体这类间隙固溶体的前置知识。
- [[材料名称与简称速记表-含四把火对比]] —— 选择题第 8～10 题涉及的牌号、组织代号与「四把火」对照速查。
- [[比容与黏度-通俗解释与课本出处]] —— 课本物理量的补充解释（本卷未考，供对照）。
